Repository: katya5226/TCCMaterialLibrary

# TCCMaterialLibrary

When adding a material, first read Material classification.xlsx.
Make a folder for the material named with its ID and short name (see Material classification.xlsx for ID creation).
Input all the necessary files (in right format) in the folder (see Material classification.xlsx).
Add the material to the Material classification.xlsx tables.
Add the flags of the material to flags.csv.

File: 100003-LaFeMnSiH/data/Delta T za Fig2 - La(FeMnSi)13 with Mn = 0.06. Modra črta ( 1,5 T h).txt
0,05459018914347169; 0,5523032303516446
5,516148182055513; 0,55249634336925
15,226854153181542; 0,5653920015449048
23,725150109609515; 0,5907970918610026
32,2234460660375; 0,6162021821770995
41,32985133873811; 0,6541810756395083
49,8268777558837; 0,66703381981125
57,112763697613616; 0,7049483422677909
66,82600874730446; 0,7429486927321562
74,7161953874598; 0,7557799799019413
81,39651109148191; 0,8062253915008819
90,50418590346493; 0,8567566311076469
99,61313025473036; 0,9198402168587672
106,89901619646031; 0,9577547393153072
112,9724921234922; 1,0081786939122912
119,04723758980649; 1,0711549946536314
123,91084258070515; 1,1591930736797682
129,98812712558424; 1,2472740667098199
134,8542711950477; 1,3604168380246682
136,68748591884244; 1,4860046704740926
139,73438019661765; 1,6116354169274292
143,38811425138306; 1,7372876203827214
145,82816875216804; 1,8628969098341024
149,48190280693345; 1,9885491132893947
151,92449638628324; 2,139263095029486
152,54784017394473; 2,3024650519080643
154,37978535845707; 2,4155005382131325
154,39501982984595; 2,5661286919453996
156,83761340919574; 2,7168426736854907
159,28274606711034; 2,8926613477142933
161,12103894803468; 3,0684585647411398
162,3486834341216; 3,2065772863329634
164,186976315046; 3,382374503359809
164,80905056342507; 3,5330241140940317
166,0354255102296; 3,6585904895415
169,08485886656962; 3,809325928283547
170,31123381337412; 3,9348923037310155
173,96623740742194; 4,0730968533306635
178,81587746621418; 4,02305912476889
181,2330802599158; 3,9227261836218705
184,86396260759793; 3,822436156478763
187,27989586201713; 3,709550869187388
190,9031609740048; 3,533946765178147
193,31401607129445; 3,3708520933093498
196,33298048485668; 3,2203312245868636
198,1357262658737; 3,044662749571754
202,3709093119812; 2,919289487141892
204,1749246322806; 2,756173358271138
205,98401810970964; 2,643266613977807
209,60982230026212; 2,492767202257277
213,23181787296735; 2,3046107521036805
215,03329411470196; 2,116389930944216
218,05098898898183; 1,9533167160773734
219,85754338784602; 1,8153052794953313
222,8777773406907; 1,6773367569172022
227,10407361182138; 1,4640970714768509
230,1204989468188; 1,2884715104656523
233,7450335980889; 1,1254197526007683
237,97259940850196; 0,9247324133047723
240,99410290062897; 0,7993162368709985
245,8373952630092; 0,6865167775874461
250,07892600552876; 0,6239052458793619
254,9234879071913; 0,5236581327401675
260,3799677429737; 0,4736418611803499
267,0513966720189; 0,4362208497688016
271,903575809376; 0,41128781349573984
277,9707040399958; 0,3989500373709456
285,2489727460313; 0,36155048296135295
294,3490303223199; 0,33676764570198436
307,09012656054983; 0,3121135504543524
318,00816438924426; 0,262290391912142
329,5381201520586; 0,2626980749493084
336,21081862038625; 0,2378294096821154
345,9202550522299; 0,23817272171341397

File: 100003-LaFeMnSiH/data/cp_1.5T_cooling.txt
Data from Basso 2015 (http://dx.doi.org/10.1063/1.4928086)
At magnetic field 1.5 T, upon cooling.
Temperature (K)		Heat capacity(J/kg/K)

325.10	616.16
326.09	616.16
327.08	616.16
327.87	616.16
329.06	646.46
330.05	646.46
331.44	656.57
332.23	686.87
333.22	666.67
334.21	676.77
335.15	676.77
336.09	676.77
336.73	717.17
337.72	727.27
338.27	747.47
339.21	818.18
339.75	848.48
340.25	969.70
340.74	1090.91
340.84	1202.02
341.34	1292.93
341.53	1404.04
341.73	1565.66
342.08	1686.87
342.33	1898.99
342.43	2060.61
342.62	2242.42
342.67	2373.74
342.82	2515.15
342.97	2717.17
343.12	2828.28
343.22	2979.80
343.22	3121.21
343.37	3232.32
343.51	3353.54
343.81	3515.15
343.86	3404.04
343.91	3262.63
343.96	3141.41
344.06	2989.90
344.11	2818.18
344.11	2666.67
344.26	2474.75
344.26	2333.33
344.26	2222.22
344.31	2080.81
344.31	1979.80
344.31	1818.18
344.41	1727.27
344.46	1676.77
344.46	1494.95
344.50	1333.33
344.50	1171.72
344.70	1020.20
344.70	818.18
344.90	717.17
345.54	636.36
346.78	575.76
347.62	555.56
348.56	555.56
349.26	555.56
350.40	525.25
351.34	525.25
352.23	525.25
353.07	525.25
353.71	525.25
354.80	505.05

File: 100003-LaFeMnSiH/data/cp_1.5T_heating.txt
Data from Basso 2015 (http://dx.doi.org/10.1063/1.4928086)
At magnetic field 1.5 T, upon heating.
Temperature (K)		Heat capacity(J/kg/K)

324.90	595.96
325.64	606.06
326.44	606.06
327.33	606.06
327.92	616.16
329.11	616.16
329.95	636.36
330.89	636.36
331.93	646.46
332.87	666.67
333.81	666.67
334.80	676.77
335.59	686.87
336.58	707.07
337.28	707.07
338.27	737.37
339.21	777.78
340.05	797.98
340.74	858.59
341.14	929.29
341.44	1060.61
341.73	1161.62
342.18	1222.22
342.52	1373.74
342.57	1484.85
342.72	1616.16
342.92	1737.37
343.22	1888.89
343.51	2070.71
343.51	2232.32
343.51	2343.43
343.66	2494.95
343.76	2595.96
343.86	2757.58
343.96	2909.09
344.11	3111.11
344.21	3040.40
344.21	2909.09
344.55	2727.27
344.65	2616.16
344.70	2545.45
344.90	2353.54
344.95	2232.32
345.05	2070.71
345.30	1898.99
345.30	1777.78
345.50	1656.57
345.54	1474.75
345.64	1393.94
345.84	1212.12
346.04	1040.40
346.09	888.89
346.44	757.58
346.68	636.36
347.43	575.76
348.66	555.56
349.50	525.25
350.99	515.15
351.63	515.15
352.67	494.95
353.76	494.95
354.41	525.25
355.00	525.25

File: 100003-LaFeMnSiH/data/dT_1.5T_cooling.txt
Data from Basso 2015 (http://dx.doi.org/10.1063/1.4928086)
At magnetic field 0.5 T, upon cooling.
Temperature (K)		Adiabatic temperature change(K)

324.90	0.5305
325.36	0.5432
326.13	0.5684
326.85	0.5811
327.78	0.6063
328.55	0.6316
329.37	0.6442
330.45	0.7074
331.23	0.7579
331.90	0.8084
332.77	0.8842
333.70	0.9347
334.26	1.0737
334.83	1.3263
335.19	1.5284
335.50	1.7558
335.81	2.0463
336.06	2.2989
336.17	2.5137
336.32	2.7537
336.58	3.0189
336.73	3.3474
336.94	3.6000
336.94	3.7768
337.04	3.9789
337.20	4.1432
337.40	4.3579
337.66	4.5347
337.97	4.7368
338.22	4.9011
338.69	4.7621
338.95	4.5095
339.36	4.3453
339.51	4.1558
339.77	3.9537
339.97	3.7768
340.08	3.5874
340.49	3.3979
340.59	3.2211
341.00	3.0063
341.21	2.7916
341.57	2.5389
341.83	2.3874
342.08	2.1347
342.24	1.9453
342.44	1.7305
342.75	1.5663
343.01	1.3389
343.32	1.1495
343.89	0.8842
344.40	0.7453
344.97	0.6442
345.63	0.5937
346.15	0.5305
346.97	0.4547
347.69	0.4168
348.57	0.3663
349.34	0.3411
350.01	0.3032
350.99	0.2905
351.55	0.2526
352.53	0.2526
353.77	0.2147
354.28	0.2021

File: 100003-LaFeMnSiH/data/dT_1.5T_heating.txt
Data from Basso 2015 (http://dx.doi.org/10.1063/1.4928086)
At magnetic field 1.5 T, upon heating.
Temperature (K)		Adiabatic temperature change(K)

324.95	0.5053
325.31	0.5305
325.87	0.5432
326.70	0.5432
327.37	0.5558
328.14	0.5937
328.76	0.6189
329.63	0.6695
330.30	0.6947
331.02	0.7326
331.79	0.7832
332.51	0.8084
333.13	0.8463
333.75	0.9474
334.31	0.9979
334.93	1.0484
335.45	1.1242
335.96	1.2505
336.48	1.4021
336.78	1.5537
336.99	1.6800
337.25	1.7937
337.40	1.9326
337.66	2.0842
337.81	2.2358
338.02	2.3874
338.12	2.5642
338.33	2.7537
338.48	2.9179
338.58	3.1326
338.74	3.3221
339.00	3.5242
339.10	3.7263
339.41	3.8779
339.46	4.0042
339.87	4.0547
340.39	3.9537
340.69	3.8274
340.90	3.6884
341.16	3.4863
341.42	3.3726
341.72	3.2337
341.93	3.0568
342.08	2.8674
342.39	2.6779
342.70	2.4884
342.96	2.2863
343.16	2.0589
343.58	1.8568
343.78	1.6800
344.19	1.4526
344.61	1.2505
344.81	1.0989
345.22	0.8968
345.58	0.7579
346.05	0.6442
346.72	0.5432
347.38	0.4547
348.10	0.3916
348.93	0.3537
349.75	0.3411
350.68	0.3032
351.40	0.2779
351.81	0.2653
352.63	0.2400
353.20	0.2274
354.07	0.2274
