Repository: katya5226/TCCMaterialLibrary

# TCCMaterialLibrary

When adding a material, first read Material classification.xlsx.
Make a folder for the material named with its ID and short name (see Material classification.xlsx for ID creation).
Input all the necessary files (in right format) in the folder (see Material classification.xlsx).
Add the material to the Material classification.xlsx tables.
Add the flags of the material to flags.csv.

File: Be/data/Thermal conductivity.txt
Data averaged from all the data from NIST web application (https://trc.nist.gov/MetalsAlloyUI/)
Temperature(K)	Thermal conductivity(W/m/K)

0.00	1.67
11.75	15.82
17.62	30.25
25.46	50.79
35.25	85.20
41.12	107.40
119.45	254.21
293.73	192.32
311.36	174.84
352.48	155.13
442.56	140.15
534.60	128.21
652.09	114.06
808.75	101.30
930.88	86.36
1130.52	71.97
1255.72	67.66
