Repository: katya5226/TCCMaterialLibrary

# TCCMaterialLibrary

When adding a material, first read Material classification.xlsx.
Make a folder for the material named with its ID and short name (see Material classification.xlsx for ID creation).
Input all the necessary files (in right format) in the folder (see Material classification.xlsx).
Add the material to the Material classification.xlsx tables.
Add the flags of the material to flags.csv.

File: Fe49Rh51/dT_B1_inverse.txt
Data from Gottschall 2019 (10.1002/aenm.201901322)
Adiabatic temperature change in magnetic field B = 1 T, inverse effect
Temperature(K) Temperature change(K)

290.25	-0.0358
291.41	-0.0363
292.77	-0.0547
294.13	-0.0553
295.76	-0.056
297.7	-0.0747
300.06	-0.0757
302.78	-0.0948
304.15	-0.1132
305.93	-0.0784
307.76	-0.1682
309.12	-0.2044
310.75	-0.2763
312.48	-0.4017
313.68	-0.5625
314.41	-0.8121
314.88	-1.0616
315.35	-1.311
315.77	-1.418
316.19	-1.5251
317.24	-1.3653
318.03	-1.0986
318.87	-0.8675
319.82	-0.6543
320.76	-0.5301
321.7	-0.4415
322.81	-0.2817
324.38	-0.229
325.64	-0.2118
327.11	-0.159
327.95	-0.1772
329.2	-0.1955
329.89	-0.1958

File: Fe49Rh51/dT_B2.txt
Data from Gottschall 2019 (10.1002/aenm.201901322)
Adiabatic temperature change in magnetic field B = 2 T
Temperature(K) Temperature change(K)

290.1	-0.0001
291.88	0.0347
294.08	0.0515
295.55	0.0509
297.28	0.0501
299.01	0.0494
299.9	0.1558
300.9	0.28
301.84	0.511
302.9	0.9556
303.85	1.5249
304.95	2.201
306.06	3.0373
306.96	3.7847
307.96	4.5498
308.91	5.226
310.01	5.5815
311.07	6.0084
312.12	6.1147
312.95	5.9363
314.05	5.5976
315.04	5.1164
316.09	4.386
316.87	3.7447
317.96	2.854
318.53	2.373
319.16	1.7496
320.46	1.1081
321.71	0.52
323.55	0.1987
326.32	0.0372
