Repository: katya5226/TCCMaterialLibrary

# TCCMaterialLibrary

When adding a material, first read Material classification.xlsx.
Make a folder for the material named with its ID and short name (see Material classification.xlsx for ID creation).
Input all the necessary files (in right format) in the folder (see Material classification.xlsx).
Add the material to the Material classification.xlsx tables.
Add the flags of the material to flags.csv.

File: Hg/data/Thermal conductivity.txt
Data is averaged from all the data from NIST web application (https://trc.nist.gov/MetalsAlloyUI/).
Temperature (K)	Thermal conductivity (W/m/K)

1.7	3.47
1.98	3.07
2.23	2.77
2.59	2.25
2.97	1.93
3.38	1.58
3.71	1.31
4.03	1.11
4.2	1.09
79	48.71
155.75	39.01
192.76	32.49
228.39	28.07
232.51	10.13
268.14	9.39
313.37	9.88
355.86	9.76
396.98	10.13
440.84	10.5
492.92	10.99
535.41	11.48
588.87	11.85
645.06	12.22
708.11	13.2
809.53	13.45
