Repository: katya5226/TCCMaterialLibrary

# TCCMaterialLibrary

When adding a material, first read Material classification.xlsx.
Make a folder for the material named with its ID and short name (see Material classification.xlsx for ID creation).
Input all the necessary files (in right format) in the folder (see Material classification.xlsx).
Add the material to the Material classification.xlsx tables.
Add the flags of the material to flags.csv.

File: InAs/Material.txt
From CRC handbook of Chemistry and Physics
Indium arsenide CAS no: 1303-11-3. Molecular Weight 189.74
Density: 5.67 g/cm3

File: InAs/Specific heat capacity.txt
Cp data is from Themomechanical Data of Pure Substances - Ihsan Barin - Page 848
J/mol K is converted to J/KgK using 189.74 g/mol molecular Wt. from CRC handbook of Chemistry and Physics.

Original data
Temperature (K)	Specific heat capacity (J/mol/K)

298.15	47.78
300	47.79
400	48.55
500	49.30
600	50.05
700	50.81
800	51.56
900	52.31
1000	53.07
1100	53.82
1200	54.57
1215	54.69


Converted data
Temperature (K)	Specific heat capacity (J/kg/K)

298.15	251.82
300	251.89
400	255.86
500	259.83
600	263.80
700	267.77
800	271.74
900	275.71
1000	279.68
1100	283.65
1200	287.61
1215	288.21
