Repository: katya5226/TCCMaterialLibrary

# TCCMaterialLibrary

When adding a material, first read Material classification.xlsx.
Make a folder for the material named with its ID and short name (see Material classification.xlsx for ID creation).
Input all the necessary files (in right format) in the folder (see Material classification.xlsx).
Add the material to the Material classification.xlsx tables.
Add the flags of the material to flags.csv.

File: PbTiO3/Material.txt
Source: CRC handbook of Chemistry and Physics, page 4-69
 
Material: PbTiO3 (Lead (II) Titanate) - Tetragonal - CAS: 12060-00-3
Density: 7900 Kg/m3 (original value: 7.9 g cm-3) 
Molecular weight 303.1 g/mol (used for Cp conversion later on)



Other references:

American Institute of Physics Handbook, 3rd Ed., Coordinating editor: Dwight E. Gray, ISBN: 07-001485-X.
CODATA Key Values For Thermodynamics, Final Report of the CODATA Task Group on Key Values for Thermodynamics, ISBN: 0-89116-758-7.
Smithsonian Physical Tables, 9th revised Ed, prepared by William Elmer Forsythe.
NIST-JANAF Thermomechanical Tables, 4th Ed., Malcolm W. Chase, Jr.
Themodynamic Properties of Minerals and Related Substances , U.S. Geological Survey Bulletin 1452.
Thermomechanical Data of Pure Substances, Ihsan Barin, 3rd Ed., ISBN: 3-527-28745-0.
Thermomechanical Properties of Inorganic Substances, Ihsn Barin et al, Supplement, ISBN: 978-3-662-02295-5, DOI: 10.1007/978-3-662-02293-1.

File: PbTiO3/Specific heat capacity.txt
Cp data is from Thermomechanical Data of Pure Substances - Ihsan Barin - Page 1303
J/mol K is converted to J/KgK using 303.1 g/mol molecular Wt. from CRC handbook of Chemistry and Physics.

Note: looks like there are changes/transformations in this temperature range (at 763 K)

Original data
Temperature (K)	Specific heat capacity (J/mol/K)

298.15	104.402	SOL-A
300	104.686
400	115.325
500	121.21
600	125.226
700	128.358
763	130.074
	
763	124.183	SOL-B
800	125.234
900	127.952
1000	130.545
1100	133.057
1200	135.513
1300	137.931
1400	140.32
1500	142.688
1559	144.077



Converted data
Temperature (K)	Specific heat capacity (J/kg/K)

298.15	344.4473771
300	345.3843616
400	380.4849885
500	399.9010228
600	413.1507753
700	423.4839987
763	429.1454965
	
763	409.7096668
800	413.1771693
900	422.1445068
1000	430.6994391
1100	438.987133
1200	447.0900693
1300	455.0676344
1400	462.9495216
1500	470.7621247
1559	475.3447707

File: PbTiO3/cp.txt
298.15	344.4473771
300	345.3843616
400	380.4849885
500	399.9010228
600	413.1507753
700	420.0
800	420.0
900	422.1445068
1000	430.6994391
1100	438.987133
1200	447.0900693
1300	455.0676344
1400	462.9495216
1500	470.7621247
1559	475.3447707
